Repository: VishalRaj720/JalDrishti

# JalDrishti

A groundwater **uranium-contamination screening platform** for ISR (In-Situ Recovery)
uranium-mining scenarios in Jharkhand, India. It models how uranium and the
co-contaminants ISR mobilises — sulfate, TDS, radium — would spread from a hypothetical
injection point, grounds that in real Texas ISR operating records and real Jharkhand
hydrogeology, and puts it behind a role-aware government portal.

> ### No ISR uranium mine operates in Jharkhand
>
> Every site in this system is **hypothetical**. Commercial ISR is not physically
> plausible in schist-hosted ore, so every output means *"if ISR-strength lixiviant
> entered this aquifer"* — never feasibility, never a permit. No prediction here has ever
> been validated against a real plume, because none exists to validate against.
>
> **Screening and education only.** Read [`docs/LIMITATIONS.md`](docs/LIMITATIONS.md)
> before quoting any number from this system.

The project's three objectives: (1) ML-based prediction of water-quality degradation and
aquifer vulnerability, (2) data-gap analysis with monitoring recommendations, and (3) a
decision-support prototype.

---

## The three parts

| Part | What it is | State |
|---|---|---|
| `ml_pipeline/` | The physics + ML engine. Domenico/Ogata-Banks transport, Tang matrix diffusion, dual-porosity retardation; XGBoost P10/P50/P90 heads with Mondrian split-conformal calibration | **368 tests.** Transport kernel benchmarked against an exact solution; bands validated on the serving distribution |
| `backend/` | FastAPI + PostgreSQL/PostGIS. JWT + 5-role RBAC with Postgres row-level security, provenance spine, immutable audit log, field-observation review, dataset sync, IS 10500 water-quality assessment, groundwater level trends | **518 tests.** Runs the real engine; every stored run pins model card, artifact bundle and git SHA |
| `frontend/portal/` | The portal SPA — Vite + React 18 + TypeScript + Leaflet | Typechecks and builds clean |

**The engine is the authority.** The ML surrogate was trained on that engine's own output,
so it cannot be more accurate than it — it contributes calibrated uncertainty bands.
Every number in the UI says which engine produced it.

**R17 (2026-09-20), the pre-report pass** — recorded in
[`docs/PROJECT_FREEZE.md`](docs/PROJECT_FREEZE.md), the factual source for the
technical report:

- the dual-porosity capacity ratio **β is derived from each run's own porosities**
  (3.0 at Jaduguda; the v3 engine served a literature mean of 10) with a log-uniform
  [0.3, 20] training prior and a factor-4 Monte-Carlo band; v4 artifacts, every gate
  passing, baselines and provenance in the model card;
- **alerts carry a tier** (notice / warning / alert / critical) on IS 10500's own two
  limits, a basis (observed / modelled) and a seven-field explanation; a modelled
  result can never be critical (database CHECK); a `possible_reach` kind tells blocks
  inside the P90 envelope;
- **timeline frames** on every stored run — the engine evaluated at each horizon,
  nothing interpolated — with a scrub/play control and the first-exceedance year;
- **hydrochemical QA** (charge balance, ion-sum/EC) on every analysis, and the finding
  that the 2023 file balances by construction; a **global sensitivity analysis**
  (`ml_pipeline/validation/sensitivity.py`) over the ungrounded constants;
- the **CGWB 2000–2021 chemistry record** (NWDP open data) read alongside the 2023
  file, for the general chemistry only — it carries none of the health determinands.

#### Two environment profiles, one `.env`

`app/config.py` reads **`.env` and nothing else**. Rather than hand-editing it
every time you move between your laptop and the deployed database, keep two
complete profiles beside it and copy the one you want:

| File | Points at | Use it for |
|---|---|---|
| `backend/.localenv` | your local PostgreSQL | development, **and the test suite** |
| `backend/.globalenv` | the Neon database | migrations, seeding, `bootstrap_admin`, and as the reference for the API host's environment variables |
| `backend/.env` | whichever you last copied | the only file actually loaded |

```bash
cp backend/.localenv backend/.env      # work locally
cp backend/.globalenv backend/.env     # act on the deployed database
```

On Windows: `copy backend\.localenv backend\.env`.

All three are gitignored — `.localenv` and `.globalenv` hold **real** passwords,
so treat them exactly like `.env`. Neither is loaded automatically; they are
templates you copy.

**Which profile am I on?**

```bash
cd backend && python -c "from app.config import settings; print(settings.APP_ENV, settings.DB_HOST)"
```

**`pytest` only works under `.localenv`.** The suite creates a database using
`DB_USER`/`DB_PASSWORD`, which under `.globalenv` are the Neon owner credentials
— so a stray `pytest` would create a database inside the production project.
`tests/conftest.py` refuses to run when `DB_HOST` is not local and tells you to
switch.

File: DataGen_ModelMVP/Real_dataset/Dataset 2/TexasISROperations.csv
ISR_OpName,MineData_SRC, ProdPeriods,IAEA_FlowRate,Grade_U3O8,Grade_RMK_SRC,Production_U3O8,AvgRecFactor,AvgRecFactor_RMK_SRC,MinRecFactor,MaxRecFactor,Oxidant_O2,Oxidant_RMK_SRC,Leachant,Leachant_RMK_SRC,Mineral,Mineral_RMK_SRC,DOE_PregLiqGrade
Alta Mesa,"IAEA, 2016",2006-2012,1150,"0.12, 0.15","DOE, 1989; IAEA, 2016",4621600,81,,58,111,500,"IAEA, 2016",NaHCO3,"plus natural groundwater carbonate concentrations;  IAEA, 2016","pitchblende, coffinite and brannerite","brannerite (?); IAEA, 2016",45
Alta Mesa  PAA-1,"Beahm, 2016",,,,,1610000,84,,,,,,,,,,
Alta Mesa  PAA-2,"Beahm, 2016",,,,,1498200,74,,,,,,,,,,
Alta Mesa  PAA-3,"Beahm, 2016",,,,,290400,111,,,,,,,,,,
Alta Mesa  PAA-4,"Beahm, 2016",,,,,850000,87,,,,,,,,,,
Alta Mesa  PAA-5,"Beahm, 2016",,,,,35000,58,,,,,,,,,,
Alta Mesa  PAA-6,"Beahm, 2016",,,,,338000,,"NA, on standby",,,,,,,,,
Alta Mesa  PAA-7,"Beahm, 2016",,,,,,,,,,,,,,,,
Kingsville Dome,"DOE, 1989; IAEA, 2016; UR_INC, 2016c","1988 - 1990, 1996 - 1999, 2006 - 2009",1200,"0.13, 0.165","IAEA, 2016; DOE, 1989",4240200,,,,,400,"IAEA, 2016",NaHCO3,"IAEA, 2016",,,77
Mt. Lucas,"IAEA, 2016",1983-1987,640,,,2069425,,,,,200-500,"IAEA, 2016","HCO3-, Na2CO3","IAEA, 2016; DOE, 1989",,,
La Palangana Mine (Palangana),"UEC, 2014; UEC, 2016",2010-2014,550,0.13," as uranium, IAEA, 2016",560000,43,,31,40,200-400,"IAEA, 2016",HCO3-,"IAEA, 2016",uranininte and pitchblende; sooty pitchblende with oil,"IAEA, 2016",
Palangana Dome,"UEC, 2014; SRK, 2010; IAEA, 2016","1977 - 1980, 1985 - 1986",680,,,340000,33,,32,34,,"H2O2; Larson, 1978"," (NH4)2CO3, HCO3-","10 g/L; Larson, 1978","uraninite, coffinite","Larson, 1978; IAEA, 1980",
Rosita,"UR_INC, 2016c","1990-1992, 1995-1999, 2009",800,"0.17, 0.169","IAEA, 2016; DOE, 1989",2650200,44,"IAEA, 2016; Rosita: Includes production from PAA1, PAA2 but not PAA3,PAA4",,,400-500,"saturated, depending on water depth; IAEA, 2016","NaHCO3,  HCO3-","275-1000 mg/L; IAEA, 2016",uraninite or coffinite,"IAEA, 2016",81
